Repository: wangjianfttt/Mother_particle_bonded_dem_research

# Bonded-template DEM fracture-event sequences in packed brittle ceramic pebbles

This repository contains the compact code, processed data, representative
inputs, figures and submission-support materials for the manuscript:

**Bonded-template DEM reveals strength- and topology-dependent fracture-event sequences in packed brittle ceramic pebbles**

The current target route is **Computational Particle Mechanics** through the
Elsevier/ScienceDirect double-anonymized submission workflow.

## Citable archive

The citable archived package is:

https://doi.org/10.5281/zenodo.20687351

The live GitHub repository is:

https://github.com/wangjianfttt/Mother_particle_bonded_dem_research

## What is included

- `scripts/`: template generation, post-processing, figure generation and
  package-check scripts.
- `data/figure_source/`: source CSV tables for manuscript figures.
- `data/processed/`: reduced processed event and force-network tables.
- `tables/`: mechanism, material-response and endpoint summary tables.
- `figures/`: editable and raster manuscript figures.
- `manuscript/`: LaTeX/Markdown manuscript sources and manuscript-side
  source-data maps.
- `submission_packages/`: public reproducibility, upload-ready and internal
  submission-support packages.
- `docs/`: readiness reports, reviewer-risk checks, official-guide alignment
  and storage/offload records.

The repository is intended to reproduce manuscript-level processed evidence,
figures and submission materials. It is not a full raw-trajectory archive.

## Large raw data boundary

Very large DEM restart files, raw particle dumps, local-bond dumps and complete
contact histories are retained outside the GitHub repository in local/NAS
archive storage. The compact package uses processed tables, figure-source CSV
files and representative inputs for reproducible manuscript-level evidence.

The current local storage record notes zero local DEM raw/restart residues
above 20 MB in `simulations/`, with archived raw outputs under the NAS path
documented in:

- `docs/nas_raw_dump_storage_check_20260704_1736.md`
- `docs/next_stage_optimization_plan.md`

## Current submission packages

- CPM upload package:
  `submission_packages/computational_particle_mechanics_upload_ready.zip`
- CPM upload package checksum:
  `submission_packages/computational_particle_mechanics_upload_ready.zip.sha256`
- Double-anonymized blinded review package:
  `submission_packages/computational_particle_mechanics_blinded_review_package.zip`
- Public code/data reproducibility package:
  `submission_packages/computational_particle_mechanics_public_reproducibility_package.zip`
- Public code/data reproducibility checksum:
  `submission_packages/computational_particle_mechanics_public_reproducibility_package.zip.sha256`
- Internal reduced submission-support package:
  `submission_packages/repaired_submission_package.zip`
- Internal reduced submission-support checksum:
  `submission_packages/repaired_submission_package.zip.sha256`

The live readiness status is recorded in:

- `START_HERE_CPM_SUBMISSION.md`
- `docs/cpm_submission_readiness_report_20260704.md`
- `docs/cpm_goal_completion_audit_20260704.md`
- `docs/cpm_live_submission_packet_20260704.md`

The current local status is
`ready_for_live_submission_after_external_metadata`: scientific evidence,
figures, source-data matrices, checks and upload packages pass local
preflight; the remaining external item is coauthor e-mail completion if the
live submission system requires all author e-mails.

## Verification

Use the bundled Codex Python runtime if `python-docx` is not installed in the
system Python:

```bash
<user-home>/.cache/codex-runtimes/codex-primary-runtime/dependencies/python/bin/python3 \
  scripts/build_cpm_public_repro_package.py
<user-home>/.cache/codex-runtimes/codex-primary-runtime/dependencies/python/bin/python3 \
  scripts/build_repaired_submission_package.py
<user-home>/.cache/codex-runtimes/codex-primary-runtime/dependencies/python/bin/python3 \
  scripts/check_computational_particle_mechanics_submission_package.py
python3 scripts/check_cpm_public_repro_package.py
python3 scripts/check_repaired_submission_package.py
(cd submission_packages && shasum -a 256 -c computational_particle_mechanics_upload_ready.zip.sha256)
(cd submission_packages && shasum -a 256 -c computational_particle_mechanics_public_reproducibility_package.zip.sha256)
(cd submission_packages && shasum -a 256 -c repaired_submission_package.zip.sha256)
```

Expected current result:

```text
PASS CPM submission package: manifest=19, figures=19, figure source-data check, docx=11, DOI, guide alignment, public reproducibility package, live packet and double-anonymous blinded review manuscript verified
PASS CPM public reproducibility package: 85 files, manifest, checksum, representative inputs and public-file hygiene verified
PASS repaired submission package check
computational_particle_mechanics_upload_ready.zip: OK

File: data/figure_source/fig2_single_pebble_literature_targets.csv
source,doi,diameter_mm,plate_environment,mean_crush_load_N,std_crush_load_N,weibull_m,sample_count,fracture_displacement_mm,fracture_mode,evidence_class,manuscript_role
Zhao et al. Engineering Fracture Mechanics 100 (2013) 28-37,10.1016/j.engfracmech.2012.05.011,0.5,WC / air,7.55,1.55,3.97,92.0,,fragment ejection / two or more fragments,verified tabulated anchor,0.5 mm plate/environment sensitivity and Weibull-scale scatter
Zhao et al. Engineering Fracture Mechanics 100 (2013) 28-37,10.1016/j.engfracmech.2012.05.011,0.5,AL / air,10.6,3.02,2.39,86.0,,fragment ejection / two or more fragments,verified tabulated anchor,0.5 mm plate/environment sensitivity and Weibull-scale scatter
Zhao et al. Engineering Fracture Mechanics 100 (2013) 28-37,10.1016/j.engfracmech.2012.05.011,0.5,BK7 / dry inert gas,5.88,1.14,2.5,200.0,,fragment ejection / two or more fragments,verified tabulated anchor,0.5 mm plate/environment sensitivity and Weibull-scale scatter
Annabattula et al. Fusion Science and Technology 2014,10.13182/FST13-737,0.25,BK7 / dry inert gas,2.6,,,45.0,,brittle fracture with slow crack / void-aided crack / clean fracture surface,digitized size-effect anchor,diameter trend; supports extrapolated 1.0 mm load window
Annabattula et al. Fusion Science and Technology 2014,10.13182/FST13-737,0.315,BK7 / dry inert gas,5.1,,,45.0,,brittle fracture,digitized size-effect anchor,diameter trend; supports extrapolated 1.0 mm load window
Annabattula et al. Fusion Science and Technology 2014,10.13182/FST13-737,0.355,BK7 / dry inert gas,3.8,,,45.0,,brittle fracture,digitized size-effect anchor,diameter trend; supports extrapolated 1.0 mm load window
Annabattula et al. Fusion Science and Technology 2014,10.13182/FST13-737,0.4,BK7 / dry inert gas,5.9,,,45.0,,brittle fracture,digitized size-effect anchor,diameter trend; supports extrapolated 1.0 mm load window
Annabattula et al. Fusion Science and Technology 2014,10.13182/FST13-737,0.45,BK7 / dry inert gas,5.2,,,45.0,,brittle fracture,digitized size-effect anchor,diameter trend; supports extrapolated 1.0 mm load window
Annabattula et al. Fusion Science and Technology 2014,10.13182/FST13-737,0.5,BK7 / dry inert gas,5.1,,,45.0,,brittle fracture,digitized size-effect anchor,diameter trend; supports extrapolated 1.0 mm load window
Annabattula et al. Fusion Science and Technology 2014,10.13182/FST13-737,0.56,BK7 / dry inert gas,6.2,,,45.0,,brittle fracture,digitized size-effect anchor,diameter trend; supports extrapolated 1.0 mm load window
Annabattula et al. Fusion Science and Technology 2014,10.13182/FST13-737,0.63,BK7 / dry inert gas,10.5,,,45.0,,brittle fracture,digitized size-effect anchor,diameter trend; supports extrapolated 1.0 mm load window
Annabattula et al. Fusion Science and Technology 2014,10.13182/FST13-737,0.71,BK7 / dry inert gas,11.8,,,45.0,,brittle fracture,digitized size-effect anchor,diameter trend; supports extrapolated 1.0 mm load window
Annabattula et al. Fusion Science and Technology 2014,10.13182/FST13-737,0.8,BK7 / dry inert gas,15.2,,,45.0,,brittle fracture,digitized size-effect anchor,diameter trend; supports extrapolated 1.0 mm load window
Lo Frano and Puccini Fusion Engineering and Design 2021,10.1016/j.fusengdes.2021.112388,1.5,not reported / air room temperature,14.0,,,,0.04,3-4 plate-like fragments; radial/lateral crack extension,near-size approximate anchor,near-size load/displacement and fragment-mode check
Kuang et al. Fusion Engineering and Design 199 (2024) 114105,10.1016/j.fusengdes.2023.114105,1.0,numerical / numerical,,,,,,Pattern I splitting / Pattern II progressive / Pattern III explosive,near-neighbour numerical literature,"failure-pattern context, not direct force calibration"
