Repository: wangjianfttt/Mother_particle_bonded_dem_research

# Bonded-template DEM fracture-event sequences in packed brittle ceramic pebbles

This repository contains the compact code, processed data, representative
inputs, figures and submission-support materials for the manuscript:

**Bonded-template DEM reveals strength- and topology-dependent fracture-event sequences in packed brittle ceramic pebbles**

The current target route is **Computational Particle Mechanics** through the
Elsevier/ScienceDirect double-anonymized submission workflow.

## Citable archive

The citable archived package is:

https://doi.org/10.5281/zenodo.20687351

The live GitHub repository is:

https://github.com/wangjianfttt/Mother_particle_bonded_dem_research

## What is included

- `scripts/`: template generation, post-processing, figure generation and
  package-check scripts.
- `data/figure_source/`: source CSV tables for manuscript figures.
- `data/processed/`: reduced processed event and force-network tables.
- `tables/`: mechanism, material-response and endpoint summary tables.
- `figures/`: editable and raster manuscript figures.
- `manuscript/`: LaTeX/Markdown manuscript sources and manuscript-side
  source-data maps.
- `submission_packages/`: public reproducibility, upload-ready and internal
  submission-support packages.
- `docs/`: readiness reports, reviewer-risk checks, official-guide alignment
  and storage/offload records.

The repository is intended to reproduce manuscript-level processed evidence,
figures and submission materials. It is not a full raw-trajectory archive.

## Large raw data boundary

Very large DEM restart files, raw particle dumps, local-bond dumps and complete
contact histories are retained outside the GitHub repository in local/NAS
archive storage. The compact package uses processed tables, figure-source CSV
files and representative inputs for reproducible manuscript-level evidence.

The current local storage record notes zero local DEM raw/restart residues
above 20 MB in `simulations/`, with archived raw outputs under the NAS path
documented in:

- `docs/nas_raw_dump_storage_check_20260704_1736.md`
- `docs/next_stage_optimization_plan.md`

## Current submission packages

- CPM upload package:
  `submission_packages/computational_particle_mechanics_upload_ready.zip`
- CPM upload package checksum:
  `submission_packages/computational_particle_mechanics_upload_ready.zip.sha256`
- Double-anonymized blinded review package:
  `submission_packages/computational_particle_mechanics_blinded_review_package.zip`
- Public code/data reproducibility package:
  `submission_packages/computational_particle_mechanics_public_reproducibility_package.zip`
- Public code/data reproducibility checksum:
  `submission_packages/computational_particle_mechanics_public_reproducibility_package.zip.sha256`
- Internal reduced submission-support package:
  `submission_packages/repaired_submission_package.zip`
- Internal reduced submission-support checksum:
  `submission_packages/repaired_submission_package.zip.sha256`

The live readiness status is recorded in:

- `START_HERE_CPM_SUBMISSION.md`
- `docs/cpm_submission_readiness_report_20260704.md`
- `docs/cpm_goal_completion_audit_20260704.md`
- `docs/cpm_live_submission_packet_20260704.md`

The current local status is
`ready_for_live_submission_after_external_metadata`: scientific evidence,
figures, source-data matrices, checks and upload packages pass local
preflight; the remaining external item is coauthor e-mail completion if the
live submission system requires all author e-mails.

## Verification

Use the bundled Codex Python runtime if `python-docx` is not installed in the
system Python:

```bash
<user-home>/.cache/codex-runtimes/codex-primary-runtime/dependencies/python/bin/python3 \
  scripts/build_cpm_public_repro_package.py
<user-home>/.cache/codex-runtimes/codex-primary-runtime/dependencies/python/bin/python3 \
  scripts/build_repaired_submission_package.py
<user-home>/.cache/codex-runtimes/codex-primary-runtime/dependencies/python/bin/python3 \
  scripts/check_computational_particle_mechanics_submission_package.py
python3 scripts/check_cpm_public_repro_package.py
python3 scripts/check_repaired_submission_package.py
(cd submission_packages && shasum -a 256 -c computational_particle_mechanics_upload_ready.zip.sha256)
(cd submission_packages && shasum -a 256 -c computational_particle_mechanics_public_reproducibility_package.zip.sha256)
(cd submission_packages && shasum -a 256 -c repaired_submission_package.zip.sha256)
```

Expected current result:

```text
PASS CPM submission package: manifest=19, figures=19, figure source-data check, docx=11, DOI, guide alignment, public reproducibility package, live packet and double-anonymous blinded review manuscript verified
PASS CPM public reproducibility package: 85 files, manifest, checksum, representative inputs and public-file hygiene verified
PASS repaired submission package check
computational_particle_mechanics_upload_ready.zip: OK

File: tables/single_pebble_experimental_calibration_targets.csv
source,doi,material,diameter_mm,plate_material,environment,loading_rate_mm_min,mean_crush_load_N,std_crush_load_N,weibull_Fu_N,weibull_F0_N,weibull_m,sample_count,initial_stiffness_N_per_mm,fracture_displacement_mm,fracture_mode,calibration_use,notes
"Zhao et al. Engineering Fracture Mechanics 100 (2013) 28-37",10.1016/j.engfracmech.2012.05.011,Li4SiO4,0.5,WC,air,0.015,7.55,1.55,2.23,5.88,3.97,92,,,fragment ejection / two or more fragments,probability_strength_reference,"0.5 mm only; plate material strongly affects apparent strength."
"Zhao et al. Engineering Fracture Mechanics 100 (2013) 28-37",10.1016/j.engfracmech.2012.05.011,Li4SiO4,0.5,AL,air,0.015,10.6,3.02,3.67,7.87,2.39,86,,,fragment ejection / two or more fragments,plate_sensitivity_reference,"Aluminum plates produce larger apparent crush load than WC/BK7."
"Zhao et al. Engineering Fracture Mechanics 100 (2013) 28-37",10.1016/j.engfracmech.2012.05.011,Li4SiO4,0.5,BK7,dry inert gas,0.015,5.88,1.14,3.03,3.18,2.5,200,,,fragment ejection / two or more fragments,probability_strength_reference,"Closest 0.5 mm BK7 dry-inert reference; energy Weibull WMat=8.2e-6 J, m=3.2."
"Annabattula et al. Fusion Science and Technology 2014",10.13182/FST13-737,Li4SiO4 / OSi,0.25,BK7,dry inert gas,,2.6,,,,,45,,,brittle fracture with slow crack / void-aided crack / clean fracture surface,size_effect_reference,"Approximate value digitized from Fig. 3a by literature subagent; use as trend not exact table."
"Annabattula et al. Fusion Science and Technology 2014",10.13182/FST13-737,Li4SiO4 / OSi,0.315,BK7,dry inert gas,,5.1,,,,,45,,,brittle fracture,size_effect_reference,"Approximate Fig. 3a value."
"Annabattula et al. Fusion Science and Technology 2014",10.13182/FST13-737,Li4SiO4 / OSi,0.355,BK7,dry inert gas,,3.8,,,,,45,,,brittle fracture,size_effect_reference,"Approximate Fig. 3a value; anomalously low due to transparent pebbles."
"Annabattula et al. Fusion Science and Technology 2014",10.13182/FST13-737,Li4SiO4 / OSi,0.4,BK7,dry inert gas,,5.9,,,,,45,,,brittle fracture,size_effect_reference,"Approximate Fig. 3a value."
"Annabattula et al. Fusion Science and Technology 2014",10.13182/FST13-737,Li4SiO4 / OSi,0.45,BK7,dry inert gas,,5.2,,,,,45,,,brittle fracture,size_effect_reference,"Approximate Fig. 3a value."
"Annabattula et al. Fusion Science and Technology 2014",10.13182/FST13-737,Li4SiO4 / OSi,0.5,BK7,dry inert gas,,5.1,,,,,45,,,brittle fracture,size_effect_reference,"Approximate Fig. 3a value; consistent order with Zhao BK7 dry-inert."
"Annabattula et al. Fusion Science and Technology 2014",10.13182/FST13-737,Li4SiO4 / OSi,0.56,BK7,dry inert gas,,6.2,,,,,45,,,brittle fracture,size_effect_reference,"Approximate Fig. 3a value."
"Annabattula et al. Fusion Science and Technology 2014",10.13182/FST13-737,Li4SiO4 / OSi,0.63,BK7,dry inert gas,,10.5,,,,,45,,,brittle fracture,size_effect_reference,"Approximate Fig. 3a value."
"Annabattula et al. Fusion Science and Technology 2014",10.13182/FST13-737,Li4SiO4 / OSi,0.71,BK7,dry inert gas,,11.8,,,,,45,,,brittle fracture,size_effect_reference,"Approximate Fig. 3a value."
"Annabattula et al. Fusion Science and Technology 2014",10.13182/FST13-737,Li4SiO4 / OSi,0.8,BK7,dry inert gas,,15.2,,,,,45,,,brittle fracture,size_effect_reference,"Approximate Fig. 3a value; supports 1 mm extrapolated target near 18-22 N."
"Lo Frano and Puccini Fusion Engineering and Design 2021",10.1016/j.fusengdes.2021.112388,Li4SiO4,1.5,not reported,air room temperature,,14,,,,,,,0.04,"3-4 plate-like fragments; radial/lateral crack extension",near_size_anchor,"Approximate average ultimate crushing load and displacement scale from source summary; verify from full text/figures before final publication."
"Kuang et al. Fusion Engineering and Design 199 (2024) 114105",10.1016/j.fusengdes.2023.114105,Li4SiO4,1.0,numerical,numerical,,,,,,,,,,"Pattern I splitting / Pattern II progressive / Pattern III explosive",near_neighbor_dem_reference,"Use for DEM failure-pattern and size-effect direction; public abstract lacks exact 1 mm force table."
